Repository: AndreasStuehler/GPC_GaussianQuadrature

File: 2020-06-23_17;41;02_Dextran_Std_B_01-calibration_june_2020-0000.txt (part 1 of 33)
#Data File	C:\Users\User\Documents\OmniSEC Data\System 1\Standards_and_Kreith_June2020\2020-06-23_17;41;02_Dextran_Std_B_01.vdt
Sample ID	Dextran_Std_B
Method File Name	calibration_june_2020-0000.vcm
Date Acquired	Jun 23, 2020 - 17:41:02
Solvent	water+NaN3+NaNO3
Operator	admin : Administrator
Column Set	A6000M+A4000
System	System 1
Flow Rate (ml/min)	 0.700
Inj. Vol. (ul)	100.000
Vol. Inc. (ml)	0.00233
Det. Temp (Deg C)	30.000
Col. Temp (Deg C)	30.000

Parameter	Input	Calculated
Sample Conc. (mg/ml)	 1.950	0.0
Sample Recovery()	0.0	99.368
Sample dn/dc (ml/g)	 0.136	 0.147
Sample dA/dc (ml/g)	 0.000	 0.000
Initial IP	43.998

Ret. Vol.	 16,02
Mn - (Daltons)	 58480
Mw - (Daltons)	 71237
Mz - (Daltons)	 86711
Mp - (Daltons)	 66519
IV - (dl/g)	0,1778
Radius - (nm)	  5,74
RI Area - (mvml)	 89,81
UV Area - (mvml)	  0,00
RALS Area - (mvml)	 24,59
LALS Area - (mvml)	 18,59
DP Area - (mvml)	 39,12
Wt Fr. (A)	 0,000
Wt Fr. (Peak)	 1,000
M-H a	 0,192
M-H logK	-1,668
Bn - (per molecule)	 0,000
#
Ret. Vol.	RI	RALS	LALS	IV - DP	IV -  IP	Adjusted RI	Adjusted RALS	Adjusted LALS	Adjusted IV - DP	Adjusted IV -  IP	Molecular Weight	Intrinsic Viscosity	Radius (Single Angle)	Cumulative Weight Fraction	Normalized Wt Fr	Radius of Gyration	Normalized Mole Fraction	Conc.	Eta	WF/dLogM
0,00000	18,845	25,788	85,757	-82,049	44,08154														
0,00233	18,769	25,788	85,757	-82,018	44,08337														
0,00467	18,769	25,788	85,757	-82,034	44,08521														
0,00700	18,769	25,788	85,757	-82,049	44,08704														
0,00933	18,784	25,788	85,757	-82,049	44,08948														
0,01167	18,815	25,788	85,757	-82,080	44,09070														
0,01400	18,815	25,788	85,757	-82,080	44,09070														
0,01633	18,830	25,788	85,757	-82,034	44,09009														
0,01867	18,845	25,788	85,757	-82,018	44,08948														
0,02100	18,784	25,788	85,757	-82,080	44,09070														
0,02333	18,708	25,788	85,757	-82,049	44,09192														
0,02567	18,677	25,788	85,757	-82,064	44,09497														
0,02800	18,662	25,788	85,757	-82,064	44,09680														
0,03033	18,632	25,788	85,757	-82,080	44,09741														
0,03267	18,647	25,788	85,757	-82,034	44,09741														
0,03500	18,647	25,788	85,757	-82,064	44,09619														
0,03733	18,632	25,788	85,757	-82,064	44,09497														
0,03967	18,601	25,788	85,757	-82,080	44,09619														
0,04200	18,601	25,788	85,757	-82,064	44,09863														
0,04433	18,647	25,788	85,757	-82,080	44,10046														
0,04667	18,708	25,788	85,757	-82,049	44,10229														
0,04900	18,693	25,788	85,757	-82,064	44,10352														
0,05133	18,693	25,788	85,757	-82,125	44,10229														
0,05367	18,708	25,788	85,757	-82,110	44,10046														
0,05600	18,677	25,788	85,757	-82,064	44,09863														
0,05833	18,616	25,788	85,757	-82,049	44,09802														
0,06067	18,662	25,788	85,757	-82,003	44,09924														
0,06300	18,647	25,788	85,757	-81,973	44,09986														
0,06533	18,616	25,788	85,757	-81,988	44,10108														
0,06767	18,601	25,788	85,757	-81,988	44,10230														
0,07000	18,601	25,788	85,757	-81,988	44,10352														
0,07233	18,601	25,788	85,757	-82,003	44,10229														
0,07467	18,616	25,788	85,757	-81,988	44,10474														
0,07700	18,632	25,788	85,757	-81,957	44,10474														
0,07933	18,647	25,788	85,757	-81,942	44,10535														
0,08167	18,662	25,788	85,757	-81,988	44,10657														
0,08400	18,647	25,788	85,757	-82,018	44,10840														
0,08633	18,677	25,788	85,757	-82,018	44,10901														
0,08867	18,662	25,788	85,757	-82,018	44,11023														
0,09100	18,647	25,788	85,757	-82,064	44,10901														
0,09333	18,616	25,788	85,757	-82,049	44,10779														
0,09567	18,601	25,788	85,757	-82,064	44,10657														
0,09800	18,601	25,788	85,757	-82,080	44,10474														
0,10033	18,571	25,788	85,757	-82,110	44,10535														
0,10267	18,586	25,788	85,757	-82,064	44,10718														
0,10500	18,601	25,788	85,757	-82,064	44,10840														
0,10733	18,616	25,788	85,757	-82,018	44,10962														
0,10967	18,586	25,788	85,757	-81,988	44,10962														
0,11200	18,601	25,788	85,757	-81,988	44,10901														
0,11433	18,616	25,788	85,757	-81,988	44,11023														
0,11667	18,647	25,788	85,757	-82,018	44,10962														
0,11900	18,647	25,788	85,757	-82,018	44,10901														
0,12133	18,662	25,788	85,757	-82,003	44,10962														
0,12367	18,677	25,788	85,757	-82,003	44,11023														
0,12600	18,647	25,788	85,757	-82,034	44,10962														
0,12833	18,632	25,788	85,757	-82,064	44,10840														
0,13067	18,647	25,788	85,757	-82,034	44,10779														
0,13300	18,632	25,788	85,757	-82,049	44,10596														
0,13533	18,647	25,788	85,757	-82,018	44,10535														
0,13767	18,647	25,788	85,757	-82,003	44,10474														
0,14000	18,647	25,788	85,757	-81,957	44,10657														
0,14233	18,662	25,788	85,757	-81,988	44,10718														
0,14467	18,677	25,788	85,757	-82,003	44,11023														
0,14700	18,677	25,788	85,757	-82,018	44,11023														
0,14933	18,677	25,941	85,757	-82,034	44,10779														
0,15167	18,662	25,864	86,062	-82,018	44,10657														
0,15400	18,601	26,017	85,910	-82,034	44,10352														
0,15633	18,586	25,880	85,910	-82,034	44,10230														
0,15867	18,586	25,910	85,955	-82,049	44,10169														
0,16100	18,586	25,895	85,971	-82,080	44,10352														
0,16333	18,586	25,895	85,940	-82,110	44,10413														
0,16567	18,616	25,880	85,971	-82,064	44,10779														
0,16800	18,632	25,895	85,955	-82,080	44,10779														
0,17033	18,632	25,880	85,925	-82,080	44,10779														
0,17267	18,662	25,849	85,894	-82,064	44,10718														
0,17500	18,708	25,819	85,833	-82,049	44,10779														
0,17733	18,708	25,712	85,757	-82,110	44,10840														
0,17967	18,693	25,712	85,681	-82,125	44,10901														
0,18200	18,677	25,681	85,620	-82,171	44,11084														
0,18433	18,677	25,666	85,635	-82,171	44,11206														
0,18667	18,632	25,666	85,635	-82,186	44,11206														
0,18900	18,662	25,712	85,650	-82,171	44,11145														
0,19133	18,677	25,697	85,696	-82,125	44,11023														
0,19367	18,693	25,727	85,742	-82,049	44,10840														
0,19600	18,708	25,697	85,696	-82,034	44,10779														
0,19833	18,723	25,636	85,696	-82,003	44,10657														
0,20067	18,693	25,651	85,696	-82,064	44,10718														
0,20300	18,677	25,620	85,696	-82,110	44,10901														
0,20533	18,662	25,605	85,696	-82,125	44,10962														
0,20767	18,616	25,651	85,711	-82,156	44,10962														
0,21000	18,601	25,697	85,696	-82,186	44,10718														
0,21233	18,601	25,681	85,726	-82,125	44,10474														
0,21467	18,616	25,712	85,711	-82,110	44,10229														
0,21700	18,632	25,697	85,665	-82,110	44,10107														
0,21933	18,647	25,712	85,665	-82,080	44,10168														
0,22167	18,632	25,727	85,711	-82,064	44,10596														
0,22400	18,616	25,681	85,665	-82,034	44,10779														
0,22633	18,586	25,666	85,681	-82,049	44,10962														
0,22867	18,571	25,605	85,757	-82,064	44,10962														
0,23100	18,586	25,529	85,742	-82,080	44,10779														
0,23333	18,586	25,529	85,726	-82,049	44,10229														
0,23567	18,601	25,590	85,757	-82,095	44,09680														
0,23800	18,632	25,559	85,726	-82,034	44,09009														
0,24033	18,632	25,590	85,696	-82,049	44,08521														
0,24267	18,616	25,605	85,772	-82,049	44,07849														
0,24500	18,647	25,575	85,772	-82,080	44,07422														
0,24733	18,616	25,605	85,772	-82,064	44,06873														
0,24967	18,586	25,620	85,788	-82,110	44,06506														
0,25200	18,616	25,636	85,803	-82,095	44,06018														
0,25433	18,616	25,636	85,757	-82,080	44,05835														
0,25667	18,586	25,697	85,772	-82,110	44,05591														
0,25900	18,632	25,620	85,696	-82,095	44,05652														
0,26133	18,662	25,620	85,696	-82,156	44,05713														
0,26367	18,632	25,651	85,665	-82,141	44,06018														
0,26600	18,616	25,697	85,681	-82,141	44,06140														
0,26833	18,632	25,666	85,696	-82,034	44,06323														
0,27067	18,632	25,712	85,788	-82,049	44,06323														
0,27300	18,616	25,742	85,788	-81,942	44,06445														
0,27533	18,632	25,742	85,803	-81,942	44,06506														
0,27767	18,662	25,742	85,818	-81,942	44,06628														
0,28000	18,647	25,727	85,833	-81,957	44,06934														
0,28233	18,632	25,742	85,833	-81,927	44,07361														
0,28467	18,677	25,727	85,788	-81,973	44,07666														
0,28700	18,677	25,712	85,803	-82,003	44,07727														
0,28933	18,677	25,727	85,788	-81,988	44,07849														
0,29167	18,708	25,712	85,757	-82,049	44,07849														
0,29400	18,723	25,666	85,757	-82,080	44,07910														
0,29633	18,693	25,681	85,757	-82,034	44,07910														
0,29867	18,662	25,651	85,788	-81,988	44,08093														
0,30100	18,662	25,636	85,788	-82,003	44,08337														
0,30333	18,632	25,681	85,849	-82,003	44,08704														
0,30567	18,632	25,681	85,864	-82,034	44,08826														
0,30800	18,632	25,666	85,955	-82,095	44,08826														
0,31033	18,693	25,620	85,910	-82,110	44,09009														
0,31267	18,693	25,605	85,910	-82,110	44,09131														
0,31500	18,723	25,620	85,849	-82,095	44,09070														
0,31733	18,723	25,605	85,803	-82,018	44,09253														
0,31967	18,723	25,605	85,772	-82,018	44,09558														
0,32200	18,677	25,651	85,772	-82,003	44,09681														
0,32433	18,662	25,666	85,803	-82,034	44,09864														
0,32667	18,662	25,590	85,803	-82,034	44,09986														
0,32900	18,647	25,651	85,803	-82,064	44,10047														
0,33133	18,632	25,636	85,803	-82,018	44,10107														
0,33367	18,632	25,681	85,788	-82,018	44,10229														
0,33600	18,632	25,666	85,772	-81,988	44,10291														
0,33833	18,616	25,727	85,849	-81,988	44,10535														
0,34067	18,616	25,681	85,849	-81,988	44,10718														
0,34300	18,616	25,697	85,803	-82,034	44,10901														
0,34533	18,632	25,636	85,833	-82,049	44,11023														
0,34767	18,647	25,666	85,818	-82,064	44,11023														
0,35000	18,647	25,575	85,742	-82,080	44,10840														
0,35233	18,662	25,620	85,788	-82,064	44,10596														
0,35467	18,662	25,620	85,864	-82,049	44,10535														
0,35700	18,662	25,636	85,833	-82,095	44,10474														
0,35933	18,647	25,620	85,879	-82,064	44,10596														
0,36167	18,693	25,681	85,910	-82,049	44,10840														
0,36400	18,677	25,681	85,894	-82,095	44,11023														
0,36633	18,693	25,697	85,864	-82,110	44,11023														
0,36867	18,693	25,727	85,849	-82,064	44,10962														
0,37100	18,677	25,742	85,833	-82,080	44,10718														
0,37333	18,647	25,712	85,818	-82,080	44,10413														
0,37567	18,632	25,651	85,772	-82,080	44,10169														
0,37800	18,632	25,636	85,772	-82,080	44,09986														
0,38033	18,632	25,590	85,849	-82,064	44,09742														
0,38267	18,677	25,529	85,879	-82,049	44,09619														
0,38500	18,677	25,590	85,833	-82,034	44,09436														
0,38733	18,693	25,590	85,833	-82,003	44,09192														
0,38967	18,693	25,575	85,772	-81,957	44,08887														
0,39200	18,677	25,636	85,742	-81,942	44,08704														
0,39433	18,662	25,620	85,681	-81,927	44,08582														
0,39667	18,616	25,575	85,711	-81,957	44,08521														
0,39900	18,632	25,590	85,726	-81,973	44,08765														
0,40133	18,601	25,620	85,757	-82,003	44,09070														
0,40367	18,601	25,620	85,757	-82,049	44,09253														
0,40600	18,571	25,651	85,696	-82,080	44,09375														
0,40833	18,616	25,651	85,696	-82,064	44,09558														
0,41067	18,616	25,697	85,696	-82,064	44,09436														
0,41300	18,647	25,681	85,711	-82,049	44,09375														
0,41533	18,647	25,620	85,681	-82,018	44,09497														
0,41767	18,662	25,651	85,757	-82,049	44,09620														
0,42000	18,616	25,636	85,772	-82,064	44,09681														
0,42233	18,586	25,590	85,772	-82,080	44,09864														
0,42467	18,586	25,590	85,788	-82,095	44,09925														
0,42700	18,601	25,636	85,803	-82,095	44,09864														
0,42933	18,601	25,651	85,818	-82,064	44,09864														
0,43167	18,632	25,697	85,818	-82,080	44,09925														
0,43400	18,662	25,742	85,803	-82,018	44,09985														
0,43633	18,647	25,758	85,788	-81,988	44,10168														
0,43867	18,647	25,758	85,833	-82,003	44,10413														
0,44100	18,677	25,758	85,803	-81,973	44,10596														
0,44333	18,693	25,758	85,803	-81,957	44,10596														
0,44567	18,677	25,758	85,849	-82,034	44,10535														
0,44800	18,693	25,773	85,879	-82,064	44,10108														
0,45033	18,693	25,788	85,849	-82,064	44,09558														
0,45267	18,677	25,773	85,833	-82,125	44,08948														
0,45500	18,647	25,727	85,803	-82,125	44,08276														
0,45733	18,647	25,636	85,757	-82,049	44,07605														
0,45967	18,632	25,620	85,696	-82,018	44,06995														
0,46200	18,632	25,559	85,711	-82,018	44,06506														
0,46433	18,616	25,559	85,757	-82,003	44,06018														
0,46667	18,632	25,559	85,772	-82,034	44,05591														
0,46900	18,601	25,651	85,803	-82,064	44,05286														
0,47133	18,601	25,605	85,788	-82,080	44,05103														
0,47367	18,601	25,758	85,803	-82,064	44,05164														
0,47600	18,586	25,773	85,788	-82,080	44,05286														
0,47833	18,555	25,788	85,803	-82,080	44,05530														
0,48067	18,586	25,712	85,818	-82,095	44,05713														
0,48300	18,586	25,773	85,894	-82,125	44,06201														
0,48533	18,601	25,681	85,849	-82,156	44,06323														
0,48767	18,632	25,666	85,788	-82,141	44,06506														
0,49000	18,647	25,712	85,772	-82,095	44,06628														
0,49233	18,632	25,788	85,757	-82,095	44,07056														
0,49467	18,601	25,758	85,711	-82,080	44,07239														
0,49700	18,571	25,712	85,665	-82,018	44,07605														
0,49933	18,555	25,712	85,711	-81,988	44,08033														
0,50167	18,571	25,712	85,742	-81,988	44,08521														
0,50400	18,555	25,681	85,711	-81,942	44,08521														
0,50633	18,601	25,666	85,757	-81,942	44,08582														
0,50867	18,586	25,681	85,803	-82,034	44,08521														
0,51100	18,571	25,636	85,833	-82,018	44,08155														
0,51333	18,601	25,620	85,864	-81,973	44,07850														
0,51567	18,632	25,605	85,925	-81,973	44,07727														
0,51800	18,616	25,559	85,864	-81,957	44,07483														
0,52033	18,632	25,605	85,864	-81,881	44,07117														
0,52267	18,662	25,636	85,864	-81,912	44,06934														
0,52500	18,647	25,620	85,803	-81,957	44,06689														
0,52733	18,647	25,651	85,742	-82,003	44,06445														
0,52967	18,662	25,712	85,772	-82,018	44,06140														
0,53200	18,677	25,697	85,772	-82,034	44,06201														
0,53433	18,662	25,681	85,757	-82,034	44,06445														
0,53667	18,647	25,681	85,772	-82,018	44,06506														
0,53900	18,647	25,681	85,757	-81,957	44,06812														
0,54133	18,647	25,681	85,772	-81,896	44,07178														
0,54367	18,632	25,636	85,788	-81,896	44,07300														
0,54600	18,632	25,666	85,818	-81,835	44,07361														
0,54833	18,632	25,681	85,833	-81,805	44,07666														
0,55067	18,632	25,712	85,910	-81,805	44,07666														
0,55300	18,616	25,712	85,925	-81,820	44,07727														
0,55533	18,616	25,742	85,955	-81,790	44,08093														
0,55767	18,632	25,773	85,940	-81,820	44,08398														
0,56000	18,632	25,773	85,910	-81,820	44,08521														
0,56233	18,632	25,727	85,864	-81,866	44,08765														
0,56467	18,616	25,742	85,879	-81,851	44,09009														
0,56700	18,616	25,758	85,833	-81,866	44,08948														
0,56933	18,601	25,727	85,772	-81,851	44,08887														
0,57167	18,586	25,681	85,726	-81,896	44,09131														
0,57400	18,571	25,697	85,757	-81,835	44,09253														
0,57633	18,555	25,697	85,711	-81,866	44,09558														
0,57867	18,540	25,697	85,726	-81,851	44,09803														
0,58100	18,540	25,712	85,772	-81,851	44,09986														
0,58333	18,571	25,712	85,833	-81,835	44,10047														
0,58567	18,571	25,712	85,788	-81,866	44,10108														
0,58800	18,586	25,681	85,772	-81,881	44,09986														
0,59033	18,601	25,666	85,726	-81,896	44,09986														
0,59267	18,632	25,651	85,726	-81,896	44,10230														
0,59500	18,632	25,636	85,742	-81,881	44,10352														
0,59733	18,647	25,620	85,788	-81,881	44,10657														
0,59967	18,677	25,605	85,833	-81,835	44,10962														
0,60200	18,677	25,605	85,879	-81,866	44,11084														
0,60433	18,677	25,590	85,894	-81,896	44,10962														
0,60667	18,677	25,605	85,864	-81,912	44,10901														
0,60900	18,693	25,590	85,772	-81,927	44,10657														
0,61133	18,662	25,590	85,757	-81,988	44,10474														
0,61367	18,677	25,575	85,742	-81,973	44,10413														
0,61600	18,662	25,590	85,711	-81,988	44,10352														
0,61833	18,647	25,651	85,726	-81,988	44,10229														
0,62067	18,647	25,651	85,803	-82,018	44,10107														
0,62300	18,693	25,681	85,788	-81,988	44,09680														
0,62533	18,677	25,712	85,788	-82,003	44,09314														
0,62767	18,647	25,636	85,757	-81,973	44,09009														
0,63000	18,616	25,636	85,757	-81,973	44,08826														
0,63233	18,601	25,605	85,742	-81,957	44,08765														
0,63467	18,571	25,575	85,742	-81,988	44,08948														
0,63700	18,571	25,559	85,726	-82,049	44,09070														
0,63933	18,601	25,620	85,742	-82,095	44,09192														
0,64167	18,632	25,605	85,711	-82,110	44,09131														
0,64400	18,647	25,666	85,742	-82,095	44,09009														
0,64633	18,677	25,681	85,742	-82,049	44,08887														
0,64867	18,677	25,681	85,742	-81,973	44,08887														
0,65100	18,662	25,712	85,742	-81,957	44,08948														
0,65333	18,677	25,712	85,818	-81,942	44,09009														
0,65567	18,662	25,666	85,788	-81,896	44,09253														
0,65800	18,632	25,681	85,818	-81,896	44,09436														
0,66033	18,616	25,651	85,833	-81,912	44,09558														
0,66267	18,601	25,636	85,849	-81,881	44,09558														
0,66500	18,571	25,636	85,803	-81,881	44,09741														
0,66733	18,586	25,681	85,803	-81,957	44,09741														
0,66967	18,571	25,697	85,788	-81,973	44,09863														
0,67200	18,586	25,727	85,757	-81,973	44,09925														
0,67433	18,586	25,742	85,757	-81,988	44,10169														
0,67667	18,616	25,758	85,726	-82,003	44,10291														
0,67900	18,571	25,773	85,696	-81,988	44,10352														
0,68133	18,571	25,758	85,665	-81,957	44,10291														
0,68367	18,586	25,758	85,726	-81,942	44,10291														
0,68600	18,616	25,742	85,726	-81,927	44,10230														
0,68833	18,616	25,727	85,696	-81,881	44,10291														
0,69067	18,708	25,727	85,726	-81,866	44,10596														
0,69300	18,738	25,727	85,742	-81,912	44,11023														
0,69533	18,708	25,681	85,681	-81,912	44,11329														
0,69767	18,693	25,681	85,665	-81,942	44,11573														
0,70000	18,677	25,666	85,711	-81,973	44,11634														
0,70233	18,647	25,636	85,726	-81,973	44,11390														
0,70467	18,647	25,636	85,757	-81,942	44,11145														
0,70700	18,662	25,712	85,803	-81,973	44,11023														
0,70933	18,677	25,727	85,833	-81,957	44,10840														
0,71167	18,677	25,712	85,833	-82,003	44,10901														
0,71400	18,632	25,712	85,864	-82,034	44,11145														
0,71633	18,601	25,697	85,833	-82,064	44,11390														
0,71867	18,601	25,666	85,849	-82,049	44,11512														
0,72100	18,616	25,666	85,772	-82,095	44,11695														
0,72333	18,616	25,636	85,757	-82,049	44,11634														
0,72567	18,601	25,636	85,665	-82,034	44,11390														
0,72800	18,632	25,666	85,711	-81,988	44,11145														
0,73033	18,632	25,666	85,635	-81,973	44,11084														
0,73267	18,601	25,636	85,711	-81,957	44,11145														
0,73500	18,616	25,712	85,696	-81,957	44,11267														
0,73733	18,632	25,727	85,788	-81,973	44,11389														
0,73967	18,616	25,666	85,726	-82,018	44,11572														
0,74200	18,616	25,666	85,711	-82,080	44,11572														
0,74433	18,647	25,651	85,681	-82,064	44,11145														
0,74667	18,601	25,636	85,742	-82,049	44,10962														
0,74900	18,586	25,636	85,681	-82,018	44,10901														
0,75133	18,586	25,651	85,681	-82,018	44,10718														
0,75367	18,586	25,666	85,711	-81,957	44,10779														
0,75600	18,555	25,651	85,711	-81,988	44,11084														
0,75833	18,586	25,666	85,681	-82,034	44,11023														
0,76067	18,647	25,651	85,696	-82,034	44,11084														
0,76300	18,662	25,681	85,711	-82,018	44,10962														
0,76533	18,677	25,651	85,757	-82,034	44,10901														
0,76767	18,693	25,712	85,757	-82,018	44,10718														
0,77000	18,708	25,697	85,772	-82,018	44,10657														
0,77233	18,693	25,712	85,757	-82,034	44,10535														
0,77467	18,662	25,727	85,742	-82,064	44,10718														
0,77700	18,647	25,727	85,726	-82,095	44,10535														
0,77933	18,632	25,727	85,742	-82,095	44,10474														
0,78167	18,616	25,742	85,696	-82,064	44,10474														
0,78400	18,601	25,742	85,711	-82,049	44,10291														
0,78633	18,616	25,742	85,726	-82,018	44,09802														
0,78867	18,601	25,712	85,696	-82,003	44,09558														
0,79100	18,601	25,697	85,742	-81,973	44,09436														
0,79333	18,601	25,666	85,788	-82,003	44,09131														
0,79567	18,647	25,681	85,788	-82,003	44,08765														
0,79800	18,662	25,666	85,818	-82,034	44,08643														
0,80033	18,693	25,742	85,818	-82,018	44,08459														
0,80267	18,677	25,697	85,742	-82,034	44,08093														
0,80500	18,677	25,681	85,681	-81,988	44,07788														
0,80733	18,632	25,620	85,711	-82,003	44,07727														
0,80967	18,616	25,636	85,635	-81,988	44,07666														
0,81200	18,601	25,620	85,696	-81,957	44,07788														
0,81433	18,632	25,651	85,696	-81,942	44,07788														
0,81667	18,647	25,651	85,757	-81,973	44,07910														
0,81900	18,632	25,636	85,726	-82,003	44,07971														
0,82133	18,632	25,620	85,726	-82,018	44,07849														
0,82367	18,647	25,620	85,681	-82,080	44,07605														
0,82600	18,632	25,636	85,757	-82,110	44,07666														
0,82833	18,616	25,666	85,757	-82,110	44,07788														
0,83067	18,632	25,727	85,742	-82,049	44,08033														
0,83300	18,616	25,727	85,803	-82,018	44,08521														
0,83533	18,601	25,727	85,833	-81,988	44,08765														
0,83767	18,586	25,727	85,788	-81,973	44,09070														
0,84000	18,586	25,742	85,788	-81,973	44,09131														
0,84233	18,571	25,758	85,803	-82,018	44,08948														
0,84467	18,601	25,758	85,772	-82,034	44,08704														
0,84700	18,601	25,742	85,757	-82,018	44,08765														
0,84933	18,632	25,727	85,711	-81,988	44,08582														
0,85167	18,632	25,712	85,650	-81,973	44,08704														
0,85400	18,693	25,712	85,665	-81,927	44,08826														
0,85633	18,662	25,712	85,665	-81,927	44,08765														
0,85867	18,677	25,697	85,635	-81,942	44,08643														
0,86100	18,677	25,697	85,696	-81,957	44,08398														
0,86333	18,708	25,712	85,772	-81,957	44,08093														
0,86567	18,662	25,712	85,772	-82,018	44,07849														
0,86800	18,677	25,742	85,788	-82,018	44,07788														
0,87033	18,677	25,758	85,818	-82,003	44,07788														
0,87267	18,662	25,758	85,788	-82,018	44,08032														
0,87500	18,632	25,681	85,757	-82,003	44,08215														
0,87733	18,632	25,636	85,772	-81,957	44,08337														
0,87967	18,616	25,605	85,742	-81,957	44,08459														
0,88200	18,632	25,559	85,726	-81,988	44,08398														
0,88433	18,632	25,605	85,742	-82,018	44,08337														
0,88667	18,616	25,636	85,742	-82,034	44,08337														
0,88900	18,616	25,666	85,726	-82,018	44,08582														
0,89133	18,632	25,666	85,772	-81,988	44,08765														
0,89367	18,616	25,712	85,849	-81,912	44,08948														
0,89600	18,616	25,666	85,833	-81,851	44,09192														
0,89833	18,632	25,666	85,833	-81,866	44,09253														
0,90067	18,647	25,636	85,818	-81,851	44,09131														
0,90300	18,647	25,575	85,772	-81,912	44,08887														
0,90533	18,662	25,559	85,681	-81,988	44,08582														
0,90767	18,632	25,575	85,696	-82,003	44,08215														
0,91000	18,647	25,590	85,681	-81,957	44,07971														
0,91233	18,647	25,605	85,665	-81,988	44,07605														
0,91467	18,677	25,697	85,665	-81,942	44,07422														
0,91700	18,647	25,712	85,696	-81,912	44,07178														
0,91933	18,708	25,666	85,726	-81,927	44,06873														
0,92167	18,693	25,697	85,711	-81,988	44,06506														
0,92400	18,677	25,742	85,757	-82,018	44,06384														
0,92633	18,662	25,742	85,772	-82,049	44,06262														
0,92867	18,662	25,742	85,757	-82,064	44,06445														
0,93100	18,647	25,788	85,711	-82,080	44,06567														
0,93333	18,662	25,758	85,726	-82,049	44,06812														
0,93567	18,677	25,712	85,696	-81,973	44,07117														
0,93800	18,662	25,666	85,742	-81,927	44,07178														
0,94033	18,647	25,651	85,726	-81,957	44,07300														
0,94267	18,647	25,651	85,742	-81,988	44,07361														
0,94500	18,647	25,651	85,726	-81,988	44,07422														
0,94733	18,647	25,666	85,711	-82,049	44,07605														
0,94967	18,647	25,681	85,650	-82,080	44,07910														
0,95200	18,693	25,697	85,696	-82,049	44,08093														
0,95433	18,677	25,666	85,711	-82,003	44,08521														
0,95667	18,677	25,697	85,726	-81,942	44,08826														
0,95900	18,677	25,636	85,742	-81,973	44,08704														
0,96133	18,677	25,620	85,742	-81,988	44,08765														
0,96367	18,647	25,636	85,681	-81,973	44,08765														
0,96600	18,647	25,636	85,665	-81,942	44,08704														
0,96833	18,632	25,575	85,650	-82,003	44,08948														
0,97067	18,632	25,590	85,665	-81,942	44,09314														
0,97300	18,662	25,559	85,665	-81,912	44,09497														
0,97533	18,677	25,559	85,742	-81,896	44,09680														
0,97767	18,677	25,605	85,726	-81,866	44,09741														
0,98000	18,662	25,605	85,726	-81,835	44,09558														
0,98233	18,647	25,620	85,726	-81,835	44,09497														
0,98467	18,616	25,681	85,726	-81,835	44,09497														
0,98700	18,616	25,666	85,726	-81,790	44,09802														
0,98933	18,601	25,636	85,742	-81,820	44,10046														
0,99167	18,616	25,636	85,757	-81,866	44,10291														
0,99400	18,616	25,666	85,742	-81,896	44,10596														
0,99633	18,616	25,620	85,803	-81,896	44,10657														
0,99867	18,616	25,559	85,803	-81,942	44,10352														
1,00100	18,647	25,544	85,833	-81,957	44,10168														
1,00333	18,601	25,605	85,864	-81,927	44,09985														
1,00567	18,632	25,559	85,879	-81,942	44,09802														
1,00800	18,616	25,590	85,849	-81,927	44,09802														
1,01033	18,601	25,636	85,818	-81,957	44,09985														
1,01267	18,601	25,620	85,803	-81,973	44,10047														
1,01500	18,677	25,590	85,818	-82,018	44,10047														
1,01733	18,647	25,636	85,833	-81,988	44,09864														
1,01967	18,662	25,651	85,849	-82,003	44,09681														
1,02200	18,693	25,666	85,879	-82,003	44,09375														
1,02433	18,677	25,666	85,864	-82,034	44,09192														
1,02667	18,647	25,681	85,803	-82,034	44,09131														
1,02900	18,601	25,681	85,772	-82,080	44,09070														
1,03133	18,571	25,681	85,742	-82,110	44,08887														
1,03367	18,540	25,666	85,711	-82,095	44,08826														
1,03600	18,540	25,712	85,757	-82,080	44,08826														
1,03833	18,555	25,712	85,803	-82,049	44,08643														
1,04067	18,616	25,727	85,833	-81,988	44,08643														
1,04300	18,677	25,697	85,910	-81,973	44,08765														
1,04533	18,662	25,666	85,955	-82,003	44,08704														
1,04767	18,677	25,681	85,925	-82,018	44,08643														
1,05000	18,647	25,681	85,925	-82,034	44,08826														
1,05233	18,616	25,620	85,925	-82,064	44,08948														
1,05467	18,586	25,590	85,833	-82,064	44,09009														
1,05700	18,616	25,636	85,772	-82,049	44,09131														
1,05933	18,586	25,620	85,803	-82,034	44,09192														
1,06167	18,601	25,605	85,788	-82,049	44,09131														
1,06400	18,616	25,651	85,788	-82,049	44,09070														
1,06633	18,616	25,681	85,833	-82,064	44,09192														
1,06867	18,601	25,697	85,849	-82,095	44,09497														
1,07100	18,632	25,697	85,803	-82,064	44,09741														
1,07333	18,632	25,727	85,788	-82,049	44,09985														
1,07567	18,632	25,712	85,803	-82,034	44,10046														
1,07800	18,632	25,742	85,818	-82,018	44,10046														
1,08033	18,632	25,727	85,803	-82,034	44,09802														
1,08267	18,616	25,742	85,864	-82,049	44,09619														
1,08500	18,632	25,742	85,910	-82,049	44,09497														
1,08733	18,632	25,742	85,894	-82,064	44,09497														
1,08967	18,632	25,742	85,879	-82,049	44,09497														
1,09200	18,647	25,742	85,925	-82,003	44,09558														
1,09433	18,647	25,742	85,879	-81,988	44,09558														
1,09667	18,693	25,742	85,833	-81,957	44,09375														
1,09900	18,723	25,727	85,818	-81,973	44,09314														
1,10133	18,738	25,712	85,818	-81,988	44,09253														
1,10367	18,723	25,727	85,803	-81,988	44,09131														
1,10600	18,738	25,697	85,803	-82,018	44,09131														
1,10833	18,708	25,651	85,849	-82,064	44,09253														
1,11067	18,677	25,636	85,894	-82,095	44,09375														
1,11300	18,647	25,620	85,879	-82,064	44,09375														
1,11533	18,662	25,620	85,879	-82,080	44,09375														
1,11767	18,647	25,636	85,894	-82,049	44,09192														
1,12000	18,616	25,651	85,894	-82,049	44,08948														
1,12233	18,601	25,712	85,849	-81,988	44,08826														
1,12467	18,601	25,681	85,879	-82,018	44,08765														
1,12700	18,601	25,636	85,894	-82,018	44,08887														
1,12933	18,616	25,666	85,940	-82,018	44,09192														
1,13167	18,632	25,681	85,925	-82,003	44,09619														
1,13400	18,677	25,620	85,925	-82,049	44,09680														
1,13633	18,723	25,697	85,910	-82,034	44,09741														
1,13867	18,693	25,712	85,910	-82,034	44,09680														
1,14100	18,662	25,681	85,833	-82,034	44,09802														
1,14333	18,662	25,636	85,849	-82,003	44,09680														
1,14567	18,632	25,666	85,879	-81,973	44,09741														
1,14800	18,632	25,636	85,879	-81,988	44,09924														
1,15033	18,662	25,651	85,879	-82,018	44,10047														
1,15267	18,677	25,636	85,894	-82,049	44,09863														
1,15500	18,632	25,666	85,894	-82,110	44,09802														
1,15733	18,647	25,712	85,925	-82,125	44,09619														
1,15967	18,616	25,712	85,940	-82,141	44,09314														
1,16200	18,601	25,712	85,955	-82,125	44,09131														
1,16433	18,601	25,727	85,971	-82,156	44,09070														
1,16667	18,647	25,742	85,971	-82,125	44,09192														
1,16900	18,632	25,727	85,955	-82,125	44,09253														
1,17133	18,662	25,742	85,940	-82,110	44,09436														
1,17367	18,647	25,727	85,940	-82,095	44,09558														
1,17600	18,632	25,758	85,955	-82,049	44,09497														
1,17833	18,601	25,697	85,925	-82,049	44,09131														
1,18067	18,616	25,666	85,910	-82,049	44,08948														
1,18300	18,586	25,697	85,894	-82,064	44,08643														
1,18533	18,616	25,742	85,879	-82,034	44,08460														
1,18767	18,647	25,758	85,879	-82,003	44,08398														
1,19000	18,662	25,773	85,879	-82,049	44,08582														
1,19233	18,662	25,803	85,849	-82,064	44,08521														
1,19467	18,647	25,712	85,894	-82,049	44,08459														
1,19700	18,647	25,681	85,910	-82,110	44,08398														
1,19933	18,616	25,636	85,894	-82,171	44,08277														
1,20167	18,616	25,636	85,910	-82,110	44,08094														
1,20400	18,586	25,636	85,940	-82,095	44,08215														
1,20633	18,586	25,681	85,910	-82,095	44,08521														
1,20867	18,571	25,681	85,910	-82,049	44,08643														
1,21100	18,586	25,636	85,894	-82,080	44,08887														
1,21333	18,586	25,636	86,016	-82,110	44,09009														
1,21567	18,616	25,620	86,032	-82,125	44,08887														
1,21800	18,632	25,636	86,062	-82,125	44,08643														
1,22033	18,647	25,590	86,032	-82,125	44,08398														
1,22267	18,632	25,666	86,062	-82,080	44,08093														
1,22500	18,632	25,727	85,986	-82,110	44,07972														
1,22733	18,632	25,712	86,001	-82,095	44,07788														
1,22967	18,632	25,697	86,016	-82,125	44,07727														
1,23200	18,616	25,758	86,047	-82,125	44,07605														
1,23433	18,632	25,712	86,016	-82,141	44,07300														
1,23667	18,632	25,712	86,032	-82,125	44,06873														
1,23900	18,616	25,803	86,077	-82,141	44,06567														
1,24133	18,616	25,803	86,093	-82,064	44,06079														
1,24367	18,616	25,788	86,062	-82,080	44,05713														
1,24600	18,616	25,819	86,077	-82,034	44,05591														
1,24833	18,586	25,803	86,062	-82,034	44,05408														
1,25067	18,571	25,742	85,971	-82,034	44,05225														
1,25300	18,571	25,742	85,910	-82,095	44,04919														
1,25533	18,586	25,758	85,925	-82,095	44,04615														
1,25767	18,571	25,758	85,925	-82,110	44,04248														
1,26000	18,586	25,758	85,910	-82,080	44,04004														
1,26233	18,601	25,758	85,940	-82,049	44,04004														
1,26467	18,601	25,758	85,971	-82,034	44,04187														
1,26700	18,555	25,727	85,971	-82,003	44,04432														
1,26933	18,571	25,697	85,986	-82,003	44,04737														
1,27167	18,571	25,712	85,955	-82,034	44,05042														
1,27400	18,540	25,681	85,910	-82,003	44,05164														
1,27633	18,555	25,681	85,910	-81,988	44,05408														
1,27867	18,586	25,681	85,925	-81,988	44,05713														
1,28100	18,586	25,636	85,894	-81,988	44,05957														
1,28333	18,601	25,605	85,955	-81,973	44,06445														
1,28567	18,647	25,575	85,986	-82,003	44,06873														
1,28800	18,647	25,590	85,986	-82,018	44,07117														
1,29033	18,662	25,636	85,955	-82,034	44,07361														
1,29267	18,677	25,712	86,001	-82,034	44,07483														
1,29500	18,708	25,758	85,879	-81,973	44,07422														
1,29733	18,677	25,819	85,833	-81,942	44,07361														
1,29967	18,662	25,819	85,757	-81,912	44,07361														
1,30200	18,632	25,803	85,757	-81,881	44,07300														
1,30433	18,647	25,803	85,711	-81,896	44,07117														
1,30667	18,586	25,819	85,788	-81,957	44,06934														
1,30900	18,601	25,819	85,788	-81,973	44,06750														
1,31133	18,616	25,819	85,818	-82,034	44,06506														
1,31367	18,647	25,758	85,818	-82,064	44,06201														
1,31600	18,616	25,773	85,833	-82,064	44,06201														
1,31833	18,647	25,712	85,818	-82,049	44,06140														
1,32067	18,677	25,666	85,864	-82,049	44,06201														
1,32300	18,677	25,651	85,894	-82,003	44,06445														
1,32533	18,647	25,666	85,894	-81,988	44,06689														
1,32767	18,677	25,651	85,894	-81,957	44,06750														
1,33000	18,677	25,666	85,925	-81,957	44,06750														
1,33233	18,647	25,727	85,940	-81,942	44,06689														
1,33467	18,632	25,742	85,925	-81,957	44,06506														
1,33700	18,647	25,788	85,910	-81,957	44,06445														
1,33933	18,616	25,788	85,940	-81,973	44,06506														
1,34167	18,647	25,788	85,894	-81,957	44,06689														
1,34400	18,662	25,727	85,864	-81,957	44,06995														
1,34633	18,662	25,742	85,894	-81,957	44,07361														
1,34867	18,647	25,697	85,894	-82,003	44,07605														
1,35100	18,662	25,666	85,833	-81,973	44,07788														
1,35333	18,662	25,666	85,879	-81,973	44,07972														
1,35567	18,647	25,697	85,879	-82,003	44,07972														
1,35800	18,647	25,666	85,879	-82,003	44,08032														
1,36033	18,677	25,697	85,894	-81,973	44,08032														
1,36267	18,677	25,727	85,925	-81,988	44,08154														
1,36500	18,647	25,712	85,894	-81,973	44,08215														
1,36733	18,662	25,651	85,864	-81,988	44,08398														
1,36967	18,662	25,620	85,849	-81,973	44,08398														
1,37200	18,647	25,636	85,879	-81,973	44,08521														
1,37433	18,647	25,605	85,925	-82,003	44,08521														
1,37667	18,632	25,636	85,925	-82,003	44,08521														
1,37900	18,616	25,712	85,971	-81,988	44,08459														
1,38133	18,586	25,742	85,940	-81,988	44,08582														
1,38367	18,601	25,697	85,940	-82,003	44,08582														
1,38600	18,601	25,666	85,925	-81,988	44,08704														
1,38833	18,616	25,651	85,910	-82,018	44,08826														
1,39067	18,616	25,651	85,894	-82,003	44,08887														
1,39300	18,647	25,651	85,910	-81,988	44,08826														
1,39533	18,632	25,681	85,864	-81,973	44,08765														
1,39767	18,647	25,742	85,803	-81,942	44,08704														
1,40000	18,677	25,681	85,849	-81,912	44,08704														
1,40233	18,708	25,636	85,818	-81,927	44,08887														
1,40467	18,723	25,590	85,818	-81,927	44,09131														
1,40700	18,723	25,575	85,803	-81,927	44,09375														
1,40933	18,693	25,559	85,849	-81,973	44,09497														
1,41167	18,647	25,620	85,833	-82,003	44,09314														
1,41400	18,586	25,666	85,879	-82,003	44,09070														
1,41633	18,571	25,742	85,910	-82,034	44,08826														
1,41867	18,571	25,773	85,986	-82,064	44,08582														
1,42100	18,555	25,788	86,001	-82,018	44,08521														
1,42333	18,586	25,758	86,032	-82,034	44,08704														
1,42567	18,616	25,697	85,986	-82,003	44,08826														
1,42800	18,601	25,681	85,986	-82,034	44,08887														
1,43033	18,632	25,681	85,940	-81,988	44,08826														
1,43267	18,647	25,681	85,879	-81,988	44,08704														
1,43500	18,632	25,727	85,894	-82,003	44,08643														
1,43733	18,632	25,788	85,971	-82,034	44,08643														
1,43967	18,662	25,773	86,001	-81,988	44,08704														
1,44200	18,647	25,788	86,062	-82,018	44,09009														
1,44433	18,647	25,727	86,138	-82,018	44,09253														
1,44667	18,693	25,697	86,123	-81,988	44,09436														
1,44900	18,677	25,712	86,108	-81,988	44,09558														
1,45133	18,662	25,727	86,123	-82,003	44,09619														
1,45367	18,647	25,712	86,062	-81,988	44,09619														
1,45600	18,647	25,727	86,032	-81,988	44,09619														
1,45833	18,601	25,712	86,016	-81,942	44,09741														
1,46067	18,632	25,636	86,016	-81,942	44,09863														
1,46300	18,632	25,620	85,971	-81,942	44,10046														
1,46533	18,632	25,605	86,032	-81,912	44,10229														
1,46767	18,601	25,605	86,016	-81,973	44,10229														
1,47000	18,601	25,636	85,971	-82,034	44,10046														
1,47233	18,586	25,697	85,925	-82,018	44,09680														
1,47467	18,616	25,712	85,910	-81,957	44,09253														
1,47700	18,601	25,712	85,879	-81,973	44,08826														
1,47933	18,632	25,742	85,894	-81,942	44,08398														
1,48167	18,616	25,742	85,910	-81,912	44,07971														
1,48400	18,632	25,712	85,940	-81,927	44,07666														
1,48633	18,586	25,697	85,940	-81,988	44,07361														
1,48867	18,601	25,697	85,940	-81,988	44,07117														
1,49100	18,616	25,727	85,955	-81,973	44,06873														
1,49333	18,632	25,727	86,001	-81,973	44,06689														
1,49567	18,632	25,727	85,925	-81,973	44,06628														
1,49800	18,632	25,758	86,001	-81,988	44,06445														
1,50033	18,632	25,758	86,032	-82,049	44,06384														
1,50267	18,601	25,727	86,001	-82,064	44,06628
