Repository: AndreasStuehler/GPC_GaussianQuadrature

File: 2020-06-24_12;05;04_PEO_Std_N_2_01-calibration_june_2020_2-0001.txt (part 1 of 30)
Data File	C:\Users\User\Documents\OmniSEC Data\System 1\Standards_and_Kreith_June2020\2020-06-24_12;05;04_PEO_Std_N_2_01.vdt
Sample ID	PEO_Std_N_2
Method File Name	calibration_june_2020_2-0001.vcm
Date Acquired	Jun 24, 2020 - 12:05:04
Solvent	water+NaN3+NaNO3
Operator	admin : Administrator
Column Set	A6000M+A4000
System	System 1
Flow Rate (ml/min)	 0.700
Inj. Vol. (ul)	100.000
Vol. Inc. (ml)	0.00233
Det. Temp (Deg C)	30.000
Col. Temp (Deg C)	30.000

Parameter	Input	Calculated
Sample Conc. (mg/ml)	 2.018	0.0
Sample Recovery()	0.0	100.000
Sample dn/dc (ml/g)	 0.136	 0.132
Sample dA/dc (ml/g)	 0.000	 0.000
Initial IP	42.851

Ret. Vol.	 16,16
Mn - (Daltons)	 23447
Mw - (Daltons)	 23677
Mz - (Daltons)	 23879
Mp - (Daltons)	 24293
IV - (dl/g)	0,3039
Radius - (nm)	  4,84
RI Area - (mvml)	 85,81
UV Area - (mvml)	  0,00
RALS Area - (mvml)	  7,84
LALS Area - (mvml)	  5,05
DP Area - (mvml)	 67,64
Wt Fr. (A)	 0,000
Wt Fr. (Peak)	 1,000
M-H a	-0,476
M-H logK	 1,560
Bn - (per molecule)	 0,000

Ret. Vol.	RI	RALS	LALS	IV - DP	IV -  IP	Adjusted RI	Adjusted RALS	Adjusted LALS	Adjusted IV - DP	Adjusted IV -  IP	Molecular Weight	Intrinsic Viscosity	Radius (Single Angle)	Cumulative Weight Fraction	Normalized Wt Fr	Radius of Gyration	Normalized Mole Fraction	Conc.	Eta	WF/dLogM
0,00000	18,616	25,864	86,062	-78,066	43,93383														
0,00233	18,616	25,864	86,062	-78,051	43,93689														
0,00467	18,616	25,864	86,062	-78,051	43,93872														
0,00700	18,693	25,864	86,062	-78,051	43,94055														
0,00933	18,647	25,864	86,062	-78,097	43,94177														
0,01167	18,677	25,864	86,062	-78,127	43,94299														
0,01400	18,723	25,864	86,062	-78,204	43,94238														
0,01633	18,769	25,864	86,062	-78,204	43,94299														
0,01867	18,799	25,864	86,062	-78,204	43,94421														
0,02100	18,860	25,864	86,062	-78,158	43,94665														
0,02333	18,830	25,864	86,062	-78,188	43,94971														
0,02567	18,784	25,864	86,062	-78,173	43,95459														
0,02800	18,769	25,864	86,062	-78,188	43,95703														
0,03033	18,723	25,864	86,062	-78,204	43,95886														
0,03267	18,647	25,864	86,062	-78,280	43,95947														
0,03500	18,662	25,864	86,062	-78,295	43,96191														
0,03733	18,677	25,864	86,062	-78,295	43,96252														
0,03967	18,647	25,864	86,062	-78,234	43,96618														
0,04200	18,662	25,864	86,062	-78,265	43,96923														
0,04433	18,693	25,864	86,062	-78,265	43,97229														
0,04667	18,708	25,864	86,062	-78,295	43,97412														
0,04900	18,693	25,864	86,062	-78,295	43,97534														
0,05133	18,677	25,864	86,062	-78,387	43,97351														
0,05367	18,662	25,864	86,062	-78,372	43,97168														
0,05600	18,662	25,864	86,062	-78,356	43,96923														
0,05833	18,662	25,864	86,062	-78,387	43,96619														
0,06067	18,677	25,864	86,062	-78,402	43,96375														
0,06300	18,708	25,864	86,062	-78,417	43,96252														
0,06533	18,708	25,864	86,062	-78,417	43,96191														
0,06767	18,693	25,864	86,062	-78,417	43,96069														
0,07000	18,677	25,864	86,062	-78,372	43,96008														
0,07233	18,677	25,864	86,062	-78,356	43,95886														
0,07467	18,693	25,864	86,062	-78,356	43,95764														
0,07700	18,708	25,864	86,062	-78,402	43,95764														
0,07933	18,693	25,864	86,062	-78,402	43,96008														
0,08167	18,693	25,864	86,062	-78,402	43,96252														
0,08400	18,708	25,864	86,062	-78,448	43,96558														
0,08633	18,677	25,864	86,062	-78,433	43,96863														
0,08867	18,677	25,864	86,062	-78,448	43,97107														
0,09100	18,677	25,864	86,062	-78,478	43,97107														
0,09333	18,677	25,864	86,062	-78,478	43,96985														
0,09567	18,677	25,864	86,062	-78,448	43,96985														
0,09800	18,677	25,864	86,062	-78,478	43,97168														
0,10033	18,693	25,864	86,062	-78,433	43,97290														
0,10267	18,723	25,864	86,062	-78,448	43,97595														
0,10500	18,754	25,864	86,062	-78,463	43,97900														
0,10733	18,723	25,864	86,062	-78,478	43,98083														
0,10967	18,754	25,864	86,062	-78,478	43,98022														
0,11200	18,769	25,864	86,062	-78,494	43,97900														
0,11433	18,784	25,864	86,062	-78,509	43,97534														
0,11667	18,784	25,864	86,062	-78,509	43,97412														
0,11900	18,830	25,864	86,062	-78,539	43,97290														
0,12133	18,860	25,864	86,062	-78,524	43,97168														
0,12367	18,830	25,864	86,062	-78,524	43,96985														
0,12600	18,799	25,864	86,062	-78,555	43,96802														
0,12833	18,784	25,864	86,062	-78,524	43,96497														
0,13067	18,754	25,864	86,062	-78,509	43,96252														
0,13300	18,723	25,864	86,062	-78,494	43,96130														
0,13533	18,754	25,864	86,062	-78,524	43,96069														
0,13767	18,769	25,864	86,062	-78,478	43,96313														
0,14000	18,784	25,864	86,062	-78,570	43,96680														
0,14233	18,799	25,864	86,062	-78,600	43,96801														
0,14467	18,799	26,017	85,910	-78,661	43,96862														
0,14700	18,784	26,093	86,062	-78,692	43,96984														
0,14933	18,769	25,941	86,062	-78,753	43,97046														
0,15167	18,754	25,941	86,093	-78,692	43,97046														
0,15400	18,738	25,925	86,123	-78,661	43,97229														
0,15633	18,708	25,895	86,184	-78,631	43,97412														
0,15867	18,693	25,880	86,215	-78,616	43,97717														
0,16100	18,693	25,864	86,261	-78,600	43,97961														
0,16333	18,708	25,849	86,184	-78,585	43,98144														
0,16567	18,723	25,803	86,138	-78,585	43,98205														
0,16800	18,769	25,742	86,062	-78,600	43,98388														
0,17033	18,769	25,666	85,971	-78,616	43,98266														
0,17267	18,769	25,575	85,849	-78,600	43,98266														
0,17500	18,754	25,590	85,849	-78,661	43,98144														
0,17733	18,754	25,605	85,849	-78,692	43,98327														
0,17967	18,738	25,605	85,818	-78,692	43,98266														
0,18200	18,738	25,636	85,833	-78,646	43,98449														
0,18433	18,723	25,712	85,940	-78,585	43,98327														
0,18667	18,708	25,712	85,955	-78,585	43,98327														
0,18900	18,723	25,727	85,925	-78,600	43,98266														
0,19133	18,723	25,773	85,986	-78,585	43,98205														
0,19367	18,738	25,758	86,001	-78,600	43,98205														
0,19600	18,769	25,742	85,940	-78,646	43,98572														
0,19833	18,784	25,727	85,940	-78,631	43,98816														
0,20067	18,815	25,712	85,971	-78,600	43,98877														
0,20300	18,799	25,666	85,955	-78,631	43,99121														
0,20533	18,799	25,681	85,955	-78,677	43,99060														
0,20767	18,799	25,666	85,955	-78,677	43,98877														
0,21000	18,815	25,636	85,910	-78,661	43,98571														
0,21233	18,754	25,651	85,925	-78,631	43,98327														
0,21467	18,754	25,681	85,925	-78,616	43,97900														
0,21700	18,738	25,727	85,955	-78,585	43,97778														
0,21933	18,738	25,727	85,955	-78,585	43,97595														
0,22167	18,738	25,758	85,971	-78,585	43,97534														
0,22400	18,754	25,758	85,925	-78,631	43,97595														
0,22633	18,784	25,727	85,925	-78,661	43,97534														
0,22867	18,784	25,651	85,879	-78,661	43,97290														
0,23100	18,784	25,651	85,864	-78,661	43,97290														
0,23333	18,754	25,620	85,864	-78,646	43,97229														
0,23567	18,738	25,620	85,940	-78,631	43,97107														
0,23800	18,723	25,590	85,986	-78,585	43,97290														
0,24033	18,738	25,620	85,986	-78,570	43,97473														
0,24267	18,723	25,575	85,986	-78,524	43,97412														
0,24500	18,723	25,590	85,971	-78,555	43,97290														
0,24733	18,738	25,605	85,955	-78,570	43,97046														
0,24967	18,738	25,651	85,879	-78,616	43,96741														
0,25200	18,723	25,636	85,879	-78,585	43,96619														
0,25433	18,738	25,697	85,864	-78,646	43,96558														
0,25667	18,754	25,697	85,864	-78,677	43,96924														
0,25900	18,754	25,681	85,788	-78,677	43,97351														
0,26133	18,738	25,697	85,803	-78,631	43,97717														
0,26367	18,738	25,697	85,788	-78,677	43,98022														
0,26600	18,754	25,666	85,788	-78,677	43,98144														
0,26833	18,769	25,636	85,772	-78,661	43,98022														
0,27067	18,769	25,590	85,788	-78,616	43,97900														
0,27300	18,799	25,590	85,757	-78,631	43,97839														
0,27533	18,784	25,590	85,757	-78,600	43,97595														
0,27767	18,754	25,590	85,696	-78,585	43,97473														
0,28000	18,723	25,636	85,681	-78,616	43,97351														
0,28233	18,723	25,681	85,665	-78,661	43,97229														
0,28467	18,708	25,681	85,696	-78,692	43,97046														
0,28700	18,754	25,605	85,726	-78,722	43,97107														
0,28933	18,754	25,651	85,818	-78,768	43,97046														
0,29167	18,738	25,636	85,849	-78,707	43,97046														
0,29400	18,738	25,620	85,879	-78,722	43,97168														
0,29633	18,754	25,605	85,849	-78,722	43,97534														
0,29867	18,769	25,681	85,833	-78,753	43,97778														
0,30100	18,784	25,636	85,803	-78,707	43,98022														
0,30333	18,815	25,666	85,803	-78,722	43,98266														
0,30567	18,815	25,681	85,803	-78,722	43,98388														
0,30800	18,784	25,727	85,849	-78,661	43,98205														
0,31033	18,738	25,712	85,818	-78,585	43,98205														
0,31267	18,738	25,758	85,879	-78,616	43,98266														
0,31500	18,754	25,712	85,864	-78,570	43,98449														
0,31733	18,754	25,727	85,849	-78,509	43,98632														
0,31967	18,738	25,697	85,833	-78,463	43,98816														
0,32200	18,769	25,727	85,879	-78,478	43,98938														
0,32433	18,754	25,712	85,803	-78,463	43,98938														
0,32667	18,708	25,758	85,818	-78,509	43,98816														
0,32900	18,708	25,742	85,818	-78,509	43,98510														
0,33133	18,738	25,758	85,864	-78,600	43,98327														
0,33367	18,723	25,727	85,879	-78,585	43,97961														
0,33600	18,754	25,712	85,910	-78,600	43,97900														
0,33833	18,799	25,666	85,864	-78,585	43,97778														
0,34067	18,799	25,666	85,879	-78,677	43,97839														
0,34300	18,769	25,666	85,833	-78,616	43,97717														
0,34533	18,769	25,636	85,818	-78,646	43,97717														
0,34767	18,754	25,620	85,864	-78,616	43,97595														
0,35000	18,723	25,651	85,925	-78,600	43,97534														
0,35233	18,738	25,666	85,910	-78,539	43,97534														
0,35467	18,784	25,651	85,971	-78,585	43,97656														
0,35700	18,784	25,697	85,955	-78,600	43,97961														
0,35933	18,769	25,727	85,910	-78,585	43,98267														
0,36167	18,784	25,727	85,940	-78,600	43,98389														
0,36400	18,769	25,712	86,001	-78,616	43,98389														
0,36633	18,754	25,697	85,925	-78,585	43,98389														
0,36867	18,723	25,697	85,940	-78,570	43,98206														
0,37100	18,738	25,620	85,955	-78,600	43,98083														
0,37333	18,738	25,620	85,940	-78,600	43,98206														
0,37567	18,723	25,636	85,925	-78,600	43,98389														
0,37800	18,723	25,651	85,955	-78,646	43,98694														
0,38033	18,723	25,605	86,047	-78,677	43,98938														
0,38267	18,723	25,666	86,062	-78,661	43,99060														
0,38500	18,723	25,666	86,001	-78,631	43,99121														
0,38733	18,738	25,651	85,986	-78,616	43,99182														
0,38967	18,738	25,651	85,986	-78,600	43,99304														
0,39200	18,754	25,697	85,955	-78,585	43,99487														
0,39433	18,754	25,712	85,955	-78,631	43,99731														
0,39667	18,738	25,697	86,016	-78,646	44,00097														
0,39900	18,738	25,697	85,971	-78,677	44,00341														
0,40133	18,738	25,697	85,955	-78,661	44,00463														
0,40367	18,754	25,666	85,864	-78,646	44,00403														
0,40600	18,799	25,651	85,849	-78,600	44,00281														
0,40833	18,830	25,636	85,803	-78,585	43,99854														
0,41067	18,830	25,590	85,849	-78,570	43,99548														
0,41300	18,830	25,575	85,879	-78,539	43,99243														
0,41533	18,845	25,559	85,910	-78,509	43,99060														
0,41767	18,799	25,559	85,864	-78,494	43,98694														
0,42000	18,784	25,575	85,879	-78,555	43,98572														
0,42233	18,784	25,590	85,818	-78,555	43,98389														
0,42467	18,799	25,559	85,772	-78,570	43,98083														
0,42700	18,769	25,590	85,742	-78,585	43,97839														
0,42933	18,769	25,605	85,772	-78,600	43,97778														
0,43167	18,754	25,575	85,757	-78,539	43,97778														
0,43400	18,754	25,590	85,742	-78,478	43,97961														
0,43633	18,754	25,636	85,757	-78,463	43,98327														
0,43867	18,769	25,620	85,742	-78,494	43,98571														
0,44100	18,815	25,636	85,696	-78,494	43,98877														
0,44333	18,830	25,681	85,665	-78,555	43,98877														
0,44567	18,845	25,697	85,650	-78,616	43,98938														
0,44800	18,815	25,651	85,620	-78,616	43,98877														
0,45033	18,799	25,666	85,635	-78,616	43,98938														
0,45267	18,769	25,636	85,665	-78,631	43,99182														
0,45500	18,754	25,620	85,711	-78,585	43,99487														
0,45733	18,754	25,590	85,788	-78,555	43,99792														
0,45967	18,784	25,590	85,772	-78,570	43,99976														
0,46200	18,799	25,605	85,711	-78,539	44,00159														
0,46433	18,769	25,605	85,726	-78,494	44,00098														
0,46667	18,769	25,590	85,696	-78,509	44,00159														
0,46900	18,738	25,559	85,665	-78,555	43,99976														
0,47133	18,738	25,620	85,665	-78,585	44,00098														
0,47367	18,738	25,605	85,681	-78,585	44,00281														
0,47600	18,769	25,620	85,665	-78,631	44,00464														
0,47833	18,769	25,636	85,681	-78,661	44,00525														
0,48067	18,799	25,697	85,696	-78,600	44,00647														
0,48300	18,815	25,666	85,726	-78,646	44,00708														
0,48533	18,830	25,666	85,772	-78,677	44,00647														
0,48767	18,815	25,651	85,772	-78,707	44,00708														
0,49000	18,815	25,681	85,788	-78,692	44,00769														
0,49233	18,784	25,666	85,726	-78,738	44,00952														
0,49467	18,723	25,620	85,726	-78,677	44,01074														
0,49700	18,677	25,605	85,711	-78,707	44,01074														
0,49933	18,647	25,620	85,726	-78,677	44,01135														
0,50167	18,677	25,590	85,742	-78,677	44,01135														
0,50400	18,708	25,559	85,833	-78,677	44,01074														
0,50633	18,738	25,590	85,833	-78,692	44,00891														
0,50867	18,784	25,620	85,864	-78,646	44,00952														
0,51100	18,815	25,590	85,818	-78,661	44,01013														
0,51333	18,784	25,605	85,788	-78,677	44,01135														
0,51567	18,754	25,636	85,742	-78,646	44,01379														
0,51800	18,738	25,651	85,742	-78,646	44,01685														
0,52033	18,708	25,636	85,742	-78,661	44,01685														
0,52267	18,708	25,651	85,803	-78,646	44,01562														
0,52500	18,708	25,605	85,833	-78,631	44,01440														
0,52733	18,723	25,620	85,818	-78,646	44,01074														
0,52967	18,738	25,605	85,864	-78,631	44,00830														
0,53200	18,738	25,590	85,864	-78,661	44,01013														
0,53433	18,738	25,590	85,849	-78,661	44,01257														
0,53667	18,738	25,636	85,849	-78,692	44,01440														
0,53900	18,738	25,636	85,910	-78,738	44,01685														
0,54133	18,754	25,651	85,849	-78,768	44,01746														
0,54367	18,769	25,651	85,818	-78,784	44,01624														
0,54600	18,784	25,681	85,788	-78,814	44,01379														
0,54833	18,799	25,666	85,742	-78,784	44,01257														
0,55067	18,784	25,636	85,711	-78,784	44,01135														
0,55300	18,784	25,636	85,757	-78,784	44,01135														
0,55533	18,799	25,636	85,772	-78,799	44,01074														
0,55767	18,754	25,559	85,803	-78,799	44,00891														
0,56000	18,738	25,544	85,818	-78,753	44,00769														
0,56233	18,754	25,559	85,818	-78,768	44,00647														
0,56467	18,754	25,590	85,788	-78,753	44,00463														
0,56700	18,754	25,544	85,803	-78,707	44,00220														
0,56933	18,769	25,605	85,818	-78,707	44,00281														
0,57167	18,769	25,636	85,849	-78,814	44,00464														
0,57400	18,784	25,620	85,772	-78,768	44,00525														
0,57633	18,784	25,605	85,803	-78,738	44,00708														
0,57867	18,769	25,666	85,726	-78,738	44,00952														
0,58100	18,754	25,666	85,665	-78,753	44,00830														
0,58333	18,754	25,636	85,589	-78,722	44,00708														
0,58567	18,738	25,651	85,635	-78,738	44,00647														
0,58800	18,738	25,636	85,589	-78,768	44,00525														
0,59033	18,738	25,651	85,635	-78,753	44,00464														
0,59267	18,754	25,636	85,681	-78,753	44,00708														
0,59500	18,754	25,666	85,726	-78,768	44,00647														
0,59733	18,754	25,681	85,742	-78,784	44,00769														
0,59967	18,738	25,697	85,788	-78,799	44,00830														
0,60200	18,723	25,651	85,788	-78,829	44,00647														
0,60433	18,754	25,620	85,742	-78,814	44,00342														
0,60667	18,754	25,620	85,772	-78,784	44,00281														
0,60900	18,738	25,605	85,788	-78,753	44,00037														
0,61133	18,754	25,590	85,772	-78,784	43,99915														
0,61367	18,769	25,605	85,818	-78,753	43,99915														
0,61600	18,769	25,666	85,864	-78,722	43,99915														
0,61833	18,784	25,666	85,864	-78,768	43,99731														
0,62067	18,815	25,681	85,879	-78,784	43,99548														
0,62300	18,784	25,666	85,864	-78,799	43,99243														
0,62533	18,784	25,697	85,864	-78,799	43,99121														
0,62767	18,754	25,712	85,849	-78,799	43,99121														
0,63000	18,769	25,681	85,818	-78,722	43,99243														
0,63233	18,784	25,697	85,788	-78,722	43,99487														
0,63467	18,799	25,742	85,849	-78,661	43,99792														
0,63700	18,799	25,727	85,833	-78,692	43,99975														
0,63933	18,799	25,712	85,818	-78,722	43,99975														
0,64167	18,784	25,681	85,833	-78,753	43,99853														
0,64400	18,754	25,651	85,879	-78,753	43,99670														
0,64633	18,738	25,605	85,849	-78,753	43,99548														
0,64867	18,723	25,620	85,788	-78,722	43,99548														
0,65100	18,708	25,620	85,818	-78,738	43,99731														
0,65333	18,708	25,681	85,788	-78,753	44,00097														
0,65567	18,693	25,697	85,742	-78,722	44,00220														
0,65800	18,693	25,697	85,757	-78,753	44,00341														
0,66033	18,693	25,666	85,818	-78,784	44,00341														
0,66267	18,723	25,651	85,864	-78,722	44,00219														
0,66500	18,723	25,681	85,940	-78,692	43,99792														
0,66733	18,754	25,666	85,986	-78,738	43,99609														
0,66967	18,769	25,651	85,940	-78,677	43,99304														
0,67200	18,799	25,681	85,925	-78,692	43,99060														
0,67433	18,815	25,666	85,894	-78,707	43,98694														
0,67667	18,799	25,605	85,879	-78,722	43,98511														
0,67900	18,815	25,636	85,864	-78,707	43,98145														
0,68133	18,799	25,681	85,879	-78,753	43,97900														
0,68367	18,784	25,636	85,925	-78,738	43,97473														
0,68600	18,784	25,605	85,910	-78,753	43,97229														
0,68833	18,799	25,636	85,925	-78,784	43,96984														
0,69067	18,769	25,590	85,894	-78,799	43,96862														
0,69300	18,799	25,605	85,910	-78,799	43,96740														
0,69533	18,799	25,666	85,894	-78,784	43,96740														
0,69767	18,815	25,697	85,894	-78,753	43,96618														
0,70000	18,815	25,712	85,879	-78,707	43,96435														
0,70233	18,799	25,727	85,894	-78,661	43,96313														
0,70467	18,784	25,712	85,879	-78,661	43,96252														
0,70700	18,769	25,697	85,833	-78,616	43,96313														
0,70933	18,738	25,697	85,833	-78,616	43,96497														
0,71167	18,738	25,636	85,803	-78,616	43,96863														
0,71400	18,754	25,620	85,742	-78,661	43,97290														
0,71633	18,769	25,605	85,742	-78,646	43,97473														
0,71867	18,799	25,605	85,772	-78,661	43,97534														
0,72100	18,815	25,605	85,757	-78,677	43,97534														
0,72333	18,830	25,666	85,788	-78,661	43,97595														
0,72567	18,815	25,666	85,849	-78,600	43,97351														
0,72800	18,815	25,681	85,879	-78,616	43,97534														
0,73033	18,815	25,666	85,894	-78,646	43,97717														
0,73267	18,784	25,681	85,925	-78,677	43,98022														
0,73500	18,784	25,666	85,849	-78,692	43,98205														
0,73733	18,799	25,697	85,818	-78,722	43,98510														
0,73967	18,769	25,712	85,788	-78,707	43,98632														
0,74200	18,754	25,742	85,772	-78,692	43,98632														
0,74433	18,784	25,697	85,772	-78,661	43,98694														
0,74667	18,754	25,712	85,833	-78,661	43,98816														
0,74900	18,754	25,712	85,910	-78,646	43,99121														
0,75133	18,784	25,697	85,894	-78,616	43,99365														
0,75367	18,799	25,636	85,894	-78,616	43,99731														
0,75600	18,799	25,666	85,879	-78,600	43,99915														
0,75833	18,845	25,620	85,879	-78,631	44,00098														
0,76067	18,876	25,636	85,864	-78,661	44,00158														
0,76300	18,860	25,590	85,879	-78,661	44,00098														
0,76533	18,876	25,636	85,864	-78,692	44,00098														
0,76767	18,860	25,620	85,864	-78,738	44,00281														
0,77000	18,799	25,590	85,833	-78,692	44,00464														
0,77233	18,769	25,544	85,803	-78,661	44,00708														
0,77467	18,769	25,575	85,833	-78,677	44,01074														
0,77700	18,738	25,590	85,864	-78,631	44,01318														
0,77933	18,769	25,590	85,879	-78,600	44,01440														
0,78167	18,799	25,666	85,925	-78,631	44,01257														
0,78400	18,799	25,681	86,001	-78,646	44,01074														
0,78633	18,815	25,697	86,016	-78,692	44,00952														
0,78867	18,799	25,666	86,062	-78,722	44,01074														
0,79100	18,754	25,697	86,077	-78,738	44,01135														
0,79333	18,769	25,620	86,077	-78,707	44,01379														
0,79567	18,769	25,651	86,001	-78,692	44,01624														
0,79800	18,754	25,651	85,971	-78,661	44,01563														
0,80033	18,799	25,651	85,925	-78,646	44,01318														
0,80267	18,799	25,590	85,940	-78,616	44,01196														
0,80500	18,769	25,636	85,910	-78,631	44,01135														
0,80733	18,769	25,620	85,955	-78,631	44,00952														
0,80967	18,754	25,620	85,940	-78,631	44,01074														
0,81200	18,723	25,620	85,940	-78,616	44,01196														
0,81433	18,769	25,697	85,925	-78,646	44,01196														
0,81667	18,799	25,666	85,986	-78,646	44,01074														
0,81900	18,769	25,605	85,971	-78,631	44,01074														
0,82133	18,784	25,590	86,001	-78,646	44,00830														
0,82367	18,784	25,559	86,016	-78,646	44,00769														
0,82600	18,738	25,559	86,016	-78,631	44,00830														
0,82833	18,723	25,605	85,986	-78,661	44,00952														
0,83067	18,738	25,681	85,940	-78,677	44,01135														
0,83300	18,708	25,697	85,971	-78,661	44,01440														
0,83533	18,708	25,712	85,910	-78,677	44,01440														
0,83767	18,708	25,636	85,940	-78,677	44,01318														
0,84000	18,693	25,651	85,955	-78,677	44,01196														
0,84233	18,708	25,620	86,047	-78,677	44,01257														
0,84467	18,723	25,620	86,016	-78,677	44,01257														
0,84700	18,723	25,666	86,047	-78,661	44,01440														
0,84933	18,723	25,742	86,016	-78,677	44,01746														
0,85167	18,723	25,697	86,001	-78,646	44,02051														
0,85400	18,738	25,697	85,971	-78,661	44,02051														
0,85633	18,769	25,697	85,971	-78,661	44,01990														
0,85867	18,784	25,681	85,986	-78,661	44,01807														
0,86100	18,799	25,651	85,925	-78,661	44,01562														
0,86333	18,799	25,681	85,894	-78,661	44,01379														
0,86567	18,769	25,636	85,894	-78,692	44,01257														
0,86800	18,738	25,636	85,879	-78,692	44,01257														
0,87033	18,708	25,605	85,879	-78,722	44,01196														
0,87267	18,723	25,605	85,925	-78,707	44,01135														
0,87500	18,708	25,513	85,940	-78,722	44,00952														
0,87733	18,754	25,575	85,879	-78,707	44,00830														
0,87967	18,769	25,513	85,864	-78,738	44,00586														
0,88200	18,784	25,483	85,833	-78,722	44,00403														
0,88433	18,784	25,468	85,818	-78,753	44,00037														
0,88667	18,815	25,559	85,833	-78,722	43,99792														
0,88900	18,769	25,513	85,818	-78,753	43,99670														
0,89133	18,784	25,559	85,818	-78,722	43,99609														
0,89367	18,769	25,575	85,849	-78,692	43,99670														
0,89600	18,723	25,575	85,742	-78,661	43,99670														
0,89833	18,723	25,559	85,681	-78,707	43,99548														
0,90067	18,708	25,605	85,711	-78,692	43,99182														
0,90300	18,677	25,575	85,665	-78,677	43,98938														
0,90533	18,723	25,590	85,650	-78,707	43,98449														
0,90767	18,769	25,559	85,788	-78,707	43,98266														
0,91000	18,769	25,559	85,803	-78,646	43,98083														
0,91233	18,830	25,513	85,772	-78,555	43,97839														
0,91467	18,830	25,544	85,803	-78,555	43,97595														
0,91700	18,815	25,513	85,803	-78,539	43,97351														
0,91933	18,799	25,605	85,726	-78,539	43,97168														
0,92167	18,799	25,636	85,726	-78,585	43,97107														
0,92400	18,769	25,681	85,742	-78,616	43,97168														
0,92633	18,769	25,681	85,757	-78,646	43,97351														
0,92867	18,738	25,712	85,757	-78,661	43,97656														
0,93100	18,738	25,666	85,818	-78,677	43,97900														
0,93333	18,738	25,666	85,818	-78,646	43,98083														
0,93567	18,738	25,651	85,849	-78,692	43,98205														
0,93800	18,754	25,620	85,833	-78,631	43,98145														
0,94033	18,784	25,636	85,833	-78,661	43,98022														
0,94267	18,784	25,666	85,803	-78,677	43,98022														
0,94500	18,784	25,620	85,849	-78,722	43,98022														
0,94733	18,784	25,575	85,818	-78,707	43,98144														
0,94967	18,769	25,590	85,833	-78,722	43,98266														
0,95200	18,754	25,590	85,818	-78,677	43,98571														
0,95433	18,769	25,575	85,833	-78,661	43,98632														
0,95667	18,754	25,575	85,772	-78,600	43,98693														
0,95900	18,754	25,605	85,788	-78,585	43,98632														
0,96133	18,769	25,620	85,788	-78,600	43,98816														
0,96367	18,769	25,620	85,833	-78,631	43,98755														
0,96600	18,769	25,636	85,818	-78,631	43,98816														
0,96833	18,769	25,666	85,879	-78,646	43,99060														
0,97067	18,769	25,697	85,894	-78,631	43,99243														
0,97300	18,784	25,712	85,894	-78,600	43,99304														
0,97533	18,784	25,666	85,879	-78,616	43,99426														
0,97767	18,769	25,666	85,940	-78,600	43,99426														
0,98000	18,799	25,651	85,971	-78,585	43,99304														
0,98233	18,815	25,651	86,001	-78,631	43,99365														
0,98467	18,815	25,666	86,032	-78,677	43,99487														
0,98700	18,799	25,758	85,986	-78,646	43,99731														
0,98933	18,815	25,758	85,894	-78,661	43,99976														
0,99167	18,799	25,773	85,818	-78,722	44,00220														
0,99400	18,784	25,758	85,742	-78,722	44,00403														
0,99633	18,769	25,666	85,650	-78,722	44,00403														
0,99867	18,784	25,605	85,665	-78,738	44,00403														
1,00100	18,769	25,590	85,696	-78,753	44,00464														
1,00333	18,769	25,544	85,711	-78,722	44,00586														
1,00567	18,754	25,559	85,681	-78,722	44,00708														
1,00800	18,754	25,636	85,742	-78,738	44,00769														
1,01033	18,738	25,666	85,772	-78,753	44,00891														
1,01267	18,754	25,666	85,849	-78,722	44,00891														
1,01500	18,738	25,712	85,864	-78,707	44,00769														
1,01733	18,769	25,727	85,971	-78,722	44,00586														
1,01967	18,754	25,666	85,986	-78,738	44,00463														
1,02200	18,784	25,620	85,971	-78,738	44,00525														
1,02433	18,769	25,620	85,894	-78,753	44,00769														
1,02667	18,769	25,620	85,849	-78,829	44,01135														
1,02900	18,754	25,544	85,818	-78,829	44,01379														
1,03133	18,799	25,620	85,833	-78,845	44,01624														
1,03367	18,799	25,651	85,864	-78,845	44,01501														
1,03600	18,799	25,666	85,910	-78,845	44,01257														
1,03833	18,815	25,666	85,955	-78,829	44,00708														
1,04067	18,830	25,742	85,925	-78,814	44,00342														
1,04300	18,799	25,681	85,910	-78,799	44,00037														
1,04533	18,784	25,651	85,864	-78,814	43,99670														
1,04767	18,754	25,605	85,818	-78,784	43,99304														
1,05000	18,738	25,575	85,818	-78,738	43,98999														
1,05233	18,738	25,529	85,864	-78,707	43,98694														
1,05467	18,754	25,590	85,910	-78,677	43,98328														
1,05700	18,754	25,636	85,925	-78,661	43,97961														
1,05933	18,799	25,681	85,955	-78,707	43,97717														
1,06167	18,784	25,681	85,940	-78,677	43,97778														
1,06400	18,769	25,651	85,849	-78,692	43,97778														
1,06633	18,738	25,651	85,849	-78,677	43,97900														
1,06867	18,723	25,666	85,894	-78,616	43,98266														
1,07100	18,708	25,620	85,894	-78,570	43,98449														
1,07333	18,723	25,651	85,925	-78,585	43,98389														
1,07567	18,723	25,666	86,032	-78,585	43,98389														
1,07800	18,723	25,651	86,016	-78,600	43,98328														
1,08033	18,723	25,636	86,047	-78,646	43,98328														
1,08267	18,738	25,681	86,077	-78,661	43,98511														
1,08500	18,738	25,697	86,077	-78,677	43,98816														
1,08733	18,723	25,727	86,047	-78,692	43,99304														
1,08967	18,738	25,712	86,032	-78,707	43,99487														
1,09200	18,769	25,697	85,986	-78,692	43,99487														
1,09433	18,769	25,666	86,016	-78,677	43,99548														
1,09667	18,799	25,651	85,986	-78,692	43,99548														
1,09900	18,845	25,605	85,986	-78,661	43,99365														
1,10133	18,815	25,620	85,971	-78,661	43,99365														
1,10367	18,784	25,636	85,955	-78,646	43,99670														
1,10600	18,754	25,590	85,849	-78,646	43,99976														
1,10833	18,708	25,590	85,833	-78,631	44,00220														
1,11067	18,662	25,666	85,788	-78,646	44,00403														
1,11300	18,677	25,681	85,833	-78,631	44,00647														
1,11533	18,647	25,697	85,818	-78,661	44,00647														
1,11767	18,662	25,742	85,803	-78,677	44,00464														
1,12000	18,708	25,758	85,788	-78,661	44,00403														
1,12233	18,738	25,727	85,803	-78,692	44,00464														
1,12467	18,754	25,697	85,742	-78,692	44,00708														
1,12700	18,799	25,681	85,696	-78,661	44,00891														
1,12933	18,799	25,697	85,726	-78,677	44,01074														
1,13167	18,784	25,681	85,772	-78,707	44,01135														
1,13400	18,754	25,697	85,803	-78,692	44,01013														
1,13633	18,754	25,712	85,818	-78,692	44,00769														
1,13867	18,754	25,727	85,864	-78,692	44,00464														
1,14100	18,754	25,742	85,849	-78,661	44,00342														
1,14333	18,754	25,742	85,849	-78,631	44,00220														
1,14567	18,738	25,742	85,849	-78,600	44,00342														
1,14800	18,738	25,727	85,849	-78,616	44,00342														
1,15033	18,723	25,712	85,833	-78,600	44,00342														
1,15267	18,738	25,636	85,894	-78,631	44,00159														
1,15500	18,738	25,575	85,849	-78,661	43,99915														
1,15733	18,769	25,575	85,864	-78,707	43,99670														
1,15967	18,769	25,590	85,894	-78,692	43,99548														
1,16200	18,769	25,590	85,910	-78,677	43,99670														
1,16433	18,738	25,636	85,879	-78,646	43,99915														
1,16667	18,754	25,712	85,925	-78,646	44,00342														
1,16900	18,738	25,681	85,894	-78,616	44,00769														
1,17133	18,754	25,666	85,879	-78,631	44,00830														
1,17367	18,769	25,681	85,955	-78,692	44,00830														
1,17600	18,784	25,666	85,955	-78,692	44,00647														
1,17833	18,754	25,651	85,940	-78,631	44,00525														
1,18067	18,769	25,681	85,925	-78,631	44,00342														
1,18300	18,738	25,666	85,894	-78,631	44,00464														
1,18533	18,708	25,575	85,879	-78,600	44,00464														
1,18767	18,693	25,529	85,879	-78,585	44,00586														
1,19000	18,693	25,513	85,910	-78,600	44,00525														
1,19233	18,708	25,529	85,925	-78,600	44,00342														
1,19467	18,708	25,529	85,910	-78,600	44,00159														
1,19700	18,754	25,605	85,833	-78,616	44,00037														
1,19933	18,784	25,651	85,849	-78,646	43,99976														
1,20167	18,799	25,651	85,833	-78,677	43,99976														
1,20400	18,769	25,620	85,864	-78,631	44,00036														
1,20633	18,799	25,666	85,879	-78,631	44,00097														
1,20867	18,769	25,666	85,925	-78,616	44,00036														
1,21100	18,754	25,636	85,940	-78,600	43,99975														
1,21333	18,738	25,636	85,940	-78,585	43,99731														
1,21567	18,769	25,666	85,925	-78,646	43,99548														
1,21800	18,784	25,620	85,940	-78,600	43,99365														
1,22033	18,799	25,605	85,955	-78,585	43,99304														
1,22267	18,784	25,666	85,940	-78,570	43,99243														
1,22500	18,815	25,697	85,955	-78,570	43,99365														
1,22733	18,815	25,666	85,955	-78,570	43,99426														
1,22967	18,769	25,666	85,940	-78,585	43,99365														
1,23200	18,754	25,651	85,910	-78,600	43,99365														
1,23433	18,754	25,636	85,879	-78,585	43,99304														
1,23667	18,738	25,620	85,818	-78,555	43,99121														
1,23900	18,754	25,620	85,833	-78,539	43,98999														
1,24133	18,769	25,651	85,803	-78,555	43,98999														
1,24367	18,799	25,666	85,788	-78,585	43,99121														
1,24600	18,799	25,636	85,818	-78,600	43,99182														
1,24833	18,784	25,620	85,864	-78,646	43,99304														
1,25067	18,754	25,636	85,803	-78,646	43,99182														
1,25300	18,769	25,620	85,833	-78,646	43,98999														
1,25533	18,738	25,636	85,833	-78,585	43,98633														
1,25767	18,754	25,666	85,833	-78,616	43,98449														
1,26000	18,738	25,666	85,818	-78,616	43,98389														
1,26233	18,738	25,620	85,833	-78,616	43,98633														
1,26467	18,723	25,575	85,879	-78,585	43,98938														
1,26700	18,738	25,513	85,894	-78,631	43,99243														
1,26933	18,754	25,498	85,818	-78,631	43,99304														
1,27167	18,769	25,498	85,833	-78,631	43,99426														
1,27400	18,769	25,498	85,833	-78,631	43,99365														
1,27633	18,769	25,575	85,788	-78,677	43,99304														
1,27867	18,738	25,636	85,788	-78,677	43,99304														
1,28100	18,708	25,651	85,864	-78,707	43,99548														
1,28333	18,693	25,651	85,910	-78,661	43,99670														
1,28567	18,662	25,651	85,955	-78,677	43,99914														
1,28800	18,677	25,651	85,986	-78,600	44,00159														
1,29033	18,738	25,651	85,986	-78,585	44,00159														
1,29267	18,769	25,666	85,971	-78,555	43,99976														
1,29500	18,799	25,666	85,925	-78,600	43,99854														
1,29733	18,815	25,727	85,971	-78,585	43,99792														
1,29967	18,815	25,727	85,940	-78,616	43,99792														
1,30200	18,799	25,727	85,940	-78,585	44,00097														
1,30433	18,784	25,697	85,986	-78,539	44,00525														
1,30667	18,799	25,712	86,016	-78,555	44,00891														
1,30900	18,815	25,697	85,955	-78,539	44,01074														
1,31133	18,769	25,666	85,955	-78,570	44,01013														
1,31367	18,754	25,605	85,986	-78,631	44,00830														
1,31600	18,738	25,636	85,955	-78,738	44,00586														
1,31833	18,708	25,636	85,910	-78,722	44,00280														
1,32067	18,693	25,636	85,910	-78,753	44,00158														
1,32300	18,723	25,666	85,971	-78,768	44,00220														
1,32533	18,708	25,681	85,940	-78,753	44,00281														
1,32767	18,738	25,681	86,032	-78,646	44,00342														
1,33000	18,754	25,605	86,047	-78,661	44,00342														
1,33233	18,738	25,605	86,032	-78,692	44,00098														
1,33467	18,738	25,590	85,986	-78,646	43,99731														
1,33700	18,738	25,620	85,986	-78,616	43,99304														
1,33933	18,723	25,575	85,910	-78,631	43,98755														
1,34167	18,708	25,651	85,910	-78,631	43,98205														
1,34400	18,738	25,666	85,910	-78,616	43,97656														
1,34633	18,769	25,666	85,925	-78,646	43,97290														
1,34867	18,769	25,681	85,925	-78,661	43,96863														
1,35100	18,754	25,712	85,955	-78,707	43,96436														
1,35333	18,723	25,697	85,955	-78,707	43,96313														
1,35567	18,723	25,651	85,940	-78,677	43,96313														
1,35800	18,693	25,651	85,925	-78,677	43,96252														
1,36033	18,708	25,651	85,925	-78,692	43,96375														
1,36267	18,708	25,697	85,894	-78,646	43,96802														
1,36500	18,754	25,681	85,894	-78,631	43,97046														
1,36733	18,754	25,697	85,940	-78,646	43,97351														
1,36967	18,784	25,712	85,940	-78,631	43,97534														
1,37200	18,769	25,712	85,971	-78,600	43,97473														
1,37433	18,769	25,681	85,986	-78,616	43,97351														
1,37667	18,754	25,712	86,047	-78,631	43,97107														
1,37900	18,769	25,727	86,108	-78,646	43,96863														
1,38133	18,738	25,712	86,123	-78,661	43,96863														
1,38367	18,738	25,712	86,123	-78,707	43,96985														
1,38600	18,754	25,697	86,138	-78,722	43,96985														
1,38833	18,738	25,666	86,077	-78,707	43,97107														
1,39067	18,723	25,666	86,032	-78,646	43,97046														
1,39300	18,693	25,651	86,032	-78,616	43,96985														
1,39533	18,723	25,620	86,032	-78,600	43,96985														
1,39767	18,708	25,620	85,986	-78,570	43,97168														
1,40000	18,738	25,636	85,971	-78,570	43,97412														
1,40233	18,708	25,666	86,001	-78,600	43,97778														
1,40467	18,738	25,697	85,986	-78,570	43,98145														
1,40700	18,723	25,742	86,001	-78,539	43,98571														
1,40933	18,738	25,727	86,032	-78,555	43,98693														
1,41167	18,754	25,727	86,032	-78,539	43,98693														
1,41400	18,799	25,697	85,955	-78,524	43,98755														
1,41633	18,769	25,681	85,971	-78,555	43,98816														
1,41867	18,769	25,636	85,955	-78,616	43,98877														
1,42100	18,769	25,636	85,925	-78,616	43,99121														
1,42333	18,738	25,636	85,971	-78,570	43,99426														
1,42567	18,723	25,605	85,955	-78,600	43,99548														
1,42800	18,754	25,590	85,971	-78,631	43,99670														
1,43033	18,754	25,559	85,986	-78,600	43,99609														
1,43267	18,723	25,605	86,016	-78,631	43,99548														
1,43500	18,708	25,590	86,032	-78,631	43,99487														
1,43733	18,677	25,636	86,123	-78,585	43,99670														
1,43967	18,662	25,590	86,169	-78,570	43,99731														
1,44200	18,647	25,651	86,154	-78,539	43,99976														
1,44433	18,647	25,636	86,154	-78,509	44,00097														
1,44667	18,677	25,666	86,154	-78,555	44,00036														
1,44900	18,693	25,651	86,077	-78,585	43,99853														
1,45133	18,677	25,697	85,971	-78,631	43,99548														
1,45367	18,677	25,697	85,986	-78,646	43,99182														
1,45600	18,723	25,681	85,971	-78,631	43,98877														
1,45833	18,708	25,666	85,971	-78,631	43,98877														
1,46067	18,754	25,681	85,986	-78,631	43,98877														
1,46300	18,799	25,636	86,047	-78,570	43,98938														
1,46533	18,815	25,636	86,032	-78,555	43,99060														
1,46767	18,799	25,620	86,047	-78,585	43,99060														
1,47000	18,830	25,575	86,077	-78,555	43,98938														
1,47233	18,815	25,559	86,077	-78,555	43,98755														
1,47467	18,815	25,620	86,093	-78,585	43,98755														
1,47700	18,815	25,620	86,093	-78,570	43,98877														
1,47933	18,830	25,651	86,123	-78,555	43,99121														
1,48167	18,815	25,666	86,077	-78,570	43,99487														
1,48400	18,815	25,666	86,138	-78,555	43,99792														
1,48633	18,799	25,666	86,093	-78,555	44,00037														
1,48867	18,815	25,666	86,062	-78,600	43,99976														
1,49100	18,815	25,620	86,032	-78,585	43,99854														
1,49333	18,815	25,651	86,001	-78,585	43,99609														
1,49567	18,784	25,651	85,940	-78,616	43,99731														
1,49800	18,769	25,651	85,971	-78,600	43,99670														
1,50033	18,738	25,605	85,955	-78,600	43,99854														
1,50267	18,738	25,636	85,925	-78,585	44,00037
